Repository: ANGorbachev/Welding

# Welding
welding size prediction

# ПРОЦЕСС ЭЛЕКТРОННО-ЛУЧЕВОЙ СВАРКИ

В качестве исходных данных были взяты результаты экспериментальных исследований, проводимых в целях улучшения технологического процесса электронно-лучевой сварки изделия, сборка которого состоит из элементов, состоящих из разнородного материала. Установка электронно-лучевой сварки, на которой проводились исследования, предназначена для сварки электронным лучом в глубоком вакууме деталей сборочных единиц из нержавеющих сталей, титановых, алюминиевых и специальных сплавов. Существующая установка электронно-лучевой сварки обеспечивает повторяемость режимов в рамках возможностей реализованной системы управления. Работы по сварке выполнялись на образцах-имитаторах, соответствующих технологическому изделию. Для уменьшения вложения энергии при сварке:

1. Снижалась величина сварочного тока (IW);
2. Увеличивался ток фокусировки электронного пучка (IF);
3. Увеличивалась скорость сварки (VW);
4. Менялось расстояние от поверхности образцов до электронно-оптической системы (FP). 

По совокупности параметров технологических режимов обеспечивались минимально возможные размеры сварных швов: глубина шва (Depth) и ширина шва (Width).
В процессе выполнения работ была произведена электронно-лучевая сварка 18-ти единиц образцов. Результаты металлографического контроля по размерам сварочного шва для каждого образца проводились в 4-х поперечных сечениях сварочного шва. Ускоряющее напряжение было постоянным в диапазоне 19,8 – 20 кВ. Набор полученных данных собраны в составе режимов сварки, размеров сварочных швов в поперечных сечениях всех образцов. Статистические показатели набора обучающих данных указаны в табл. 1.

*Таблица 1*

### Статистические показатели набора обучающих данных ###

| Показатель | IW | IF | VW | FP | Depth | Width |
|------------|----|----|----|----|-------|-------|
| Количество | 72 | 72 | 72 | 72 | 72    |  72   |
|Среднее выборочное|45,666|141,333|8,639|78,333|1,196|1,970|
|Среднее квадратичное отклонение|1,678|5,146|2,061|21,494|0,225|0,279|
|Минимум|43|131|4,5|50|0,80|1,68|
|25%|44|139|8|60|1,08|1,76|
|50%|45|141|9|80|1,20|1,84|
|75%|47|146|10|80|1,29|2,05|
|Максимум|49|150|12|125|1,76|2,60

File: data/ebw_data.txt
IW	IF	VW	FP	Depth	Width
47	139	4.5	80	1.60	2.54
47	139	4.5	80	1.62	2.50
47	139	4.5	80	1.68	2.60
47	139	4.5	80	1.58	2.52
45	140	4.5	80	1.76	2.48
45	140	4.5	80	1.72	2.48
45	140	4.5	80	1.64	2.52
45	140	4.5	80	1.64	2.56
45	140	8.0	80	1.20	2.00
45	140	8.0	80	1.20	1.96
45	140	8.0	80	1.16	1.96
45	140	8.0	80	1.20	1.96
45	141	10.0	80	0.98	1.84
45	141	10.0	80	1.02	1.84
45	141	10.0	80	1.04	1.90
45	141	10.0	80	1.00	1.86
46	141	10.0	80	1.20	1.78
46	141	10.0	80	1.00	1.84
46	141	10.0	80	1.20	1.86
46	141	10.0	80	1.16	1.80
47	141	12.0	80	1.12	1.71
47	141	12.0	80	1.08	1.68
47	141	12.0	80	1.20	1.80
47	141	12.0	80	1.08	1.72
47	134	10.0	110	0.96	2.00
47	134	10.0	110	0.96	1.94
47	134	10.0	110	0.92	1.86
47	134	10.0	110	0.94	1.94
47	139	4.5	80	1.36	2.52
47	139	4.5	80	1.36	2.48
47	139	4.5	80	1.40	2.48
47	139	4.5	80	1.36	2.48
48	131	10.0	125	0.84	2.16
48	131	10.0	125	0.86	2.08
48	131	10.0	125	0.88	2.00
48	131	10.0	125	0.80	2.04
49	132	8.0	125	0.84	2.28
49	132	8.0	125	0.84	2.24
49	132	8.0	125	0.80	2.24
49	132	8.0	125	0.80	2.28
47	140	10.0	80	1.12	1.76
47	140	10.0	80	1.22	1.82
47	140	10.0	80	1.12	1.80
47	140	10.0	80	1.18	1.78
46	146	10.0	60	1.28	1.80
46	146	10.0	60	1.36	1.76
46	146	10.0	60	1.36	1.76
46	146	10.0	60	1.24	1.76
44	146	9.0	60	1.28	1.80
44	146	9.0	60	1.32	1.84
44	146	9.0	60	1.24	1.80
44	146	9.0	60	1.32	1.96
43	150	9.0	50	1.08	1.80
43	150	9.0	50	1.08	1.82
43	150	9.0	50	1.08	1.82
43	150	9.0	50	1.08	1.82
44	146	9.0	60	1.20	1.76
44	146	9.0	60	1.20	1.86
44	146	9.0	60	1.20	1.88
44	146	9.0	60	1.20	1.76
43	146	9.0	60	1.20	1.76
43	146	9.0	60	1.24	1.80
43	146	9.0	60	1.20	1.72
43	146	9.0	60	1.24	1.78
44	146	9.0	60	1.16	1.76
44	146	9.0	60	1.20	1.68
44	146	9.0	60	1.24	1.72
44	146	9.0	60	1.20	1.72
45	146	9.0	60	1.36	1.76
45	146	9.0	60	1.28	1.76
45	146	9.0	60	1.28	1.76
45	146	9.0	60	1.32	1.76
